Repository: suman122003/SKP_IISc

# IISc Works (by Suman Kumar Pal)
All the codes related to my works in Indian Institute of Science, Bengaluru (IISc) is archived here.

# PH 213 lab report - Group 3 (Mousam, Amaan, Suman, Trijeet)

## XRD Analysis

## XPS Analysis

## XRR Analysis

## Magnetic Measurement

File: PH_213/XRD/run1.pcr
COMM La0.5Sr0.5CoO3
! Current global Chi2 (Bragg contrib.) =      19.47    
! Files => DAT-file: data_f0.dat,  PCR-file: run1
!Job Npr Nph Nba Nex Nsc Nor Dum Iwg Ilo Ias Res Ste Nre Cry Uni Cor Opt Aut
   0   5   1  83   0   0   0   0   0   0   0   0   0   0   0   0   0   0   1
!
!Ipr Ppl Ioc Mat Pcr Ls1 Ls2 Ls3 NLI Prf Ins Rpa Sym Hkl Fou Sho Ana
   0   0   1   0   1   0   4   0   0   1   0  -1   0   0   0   0   0
!
! Lambda1  Lambda2    Ratio    Bkpos    Wdt    Cthm     muR   AsyLim   Rpolarz  2nd-muR -> Patt# 1
 1.540560 1.544390  0.50000   40.000   8.000  0.9100  0.0000    0.00    0.0000  0.0000
!
!NCY  Eps  R_at  R_an  R_pr  R_gl     Thmin       Step       Thmax    PSD    Sent0
 20  0.10  1.00  1.00  1.00  1.00     10.0000   0.010000    90.0000   0.000   0.000
!
!2Theta/TOF/E(Kev)   Background  for Pattern#  1
        10.0787       164.5066          0.00
        11.1726       157.6338          0.00
        12.3607       163.5248          0.00
        13.3602       156.6520          0.00
        14.1900       153.7064          0.00
        15.0952       165.4885          0.00
        16.0570       156.6520          0.00
        17.0943       166.4703          0.00
        18.1127       173.3432          0.00
        18.7162       179.2342          0.00
        19.1688       180.2160          0.00
        20.3946       197.8891          0.00
        21.1301       195.9254          0.00
        21.9033       206.7256          0.00
        22.6388       213.5984          0.00
        23.4875       215.5621          0.00
        24.2108       218.5076          0.00
        24.9274       225.3805          0.00
        25.7195       227.3441          0.00
        26.3041       231.2715          0.00
        27.0396       233.2352          0.00
        27.9448       234.2170          0.00
        28.8878       239.1262          0.00
        29.5667       248.9445          0.00
        30.3399       242.0717          0.00
        31.1509       255.8174          0.00
        32.2824       274.4723          0.00
        33.5271       274.4723          0.00
        34.8095       280.3633          0.00
        35.8090       289.1998          0.00
        36.5634       282.3269          0.00
        37.3593       296.0727          0.00
        38.5097       298.0364          0.00
        39.4715       303.9273          0.00
        40.2070       304.9092          0.00
        41.2254       301.9637          0.00
        42.3380       310.8002          0.00
        43.4885       318.6549          0.00
        45.0349       330.4370          0.00
        46.3362       339.2735          0.00
        46.8114       345.1645          0.00
        47.8864       345.1645          0.00
        48.6973       343.2008          0.00
        49.5837       350.0737          0.00
        50.3192       347.1281          0.00
        51.1301       346.1463          0.00
        51.9599       346.1463          0.00
        52.9029       358.9102          0.00
        53.9590       356.9465          0.00
        54.9071       352.8719          0.00
        55.8878       364.6539          0.00
        56.9250       376.4359          0.00
        57.8303       378.3996          0.00
        58.4338       386.2543          0.00
        59.7162       383.3088          0.00
        61.2249       376.4359          0.00
        62.2621       379.3814          0.00
        63.3371       392.1454          0.00
        64.3230       391.1635          0.00
        65.3602       398.0364          0.00
        66.3032       387.2362          0.00
        67.3216       398.0364          0.00
        68.6794       409.8184          0.00
        69.8109       405.8911          0.00
        70.6973       397.0545          0.00
        71.5460       400.0000          0.00
        72.2438       401.9637          0.00
        73.4319       413.7458          0.00
        74.7143       415.7094          0.00
        75.6794       409.8184          0.00
        76.8675       413.7458          0.00
        78.3951       421.6004          0.00
        79.4701       421.6004          0.00
        80.4550       423.5127          0.00
        81.4922       424.9377          0.00
        82.3975       426.3627          0.00
        83.2084       427.7877          0.00
        84.1702       432.0627          0.00
        85.2829       434.9128          0.00
        86.5276       434.9128          0.00
        87.8477       452.0129          0.00
        88.9604       442.0378          0.00
        89.9222       434.9128          0.00
! 
!
       6    !Number of refined parameters
!
!  Zero    Code    SyCos    Code   SySin    Code  Lambda     Code MORE ->Patt# 1
  0.00000    0.0  0.00000    0.0  0.00000    0.0 0.000000    0.00   0
!-------------------------------------------------------------------------------
!  Data for PHASE number:   1  ==> Current R_Bragg for Pattern#  1:  65.3842
!-------------------------------------------------------------------------------
LSCO
!
!Nat Dis Ang Pr1 Pr2 Pr3 Jbt Irf Isy Str Furth       ATZ    Nvk Npr More
   4   0   0 0.0 0.0 1.0   0   0   0   0   0      40650.195   0   5   0
!
!
167                      <--Space group symbol
!Atom   Typ       X        Y        Z     Biso       Occ     In Fin N_t Spc /Codes
La     La      0.00000  0.00000  0.25000112.95946   0.50000   0   0   0    0  
                  0.00     0.00     0.00    21.00      0.00
Sr     Sr      0.00000  0.00000  0.25000112.95946   0.50000   0   0   0    0  
                  0.00     0.00     0.00    21.00      0.00
Co     Co      0.00000  0.00000  0.00000 90.50513   1.00000   0   0   0    0  
                  0.00     0.00     0.00    61.00      0.00
O1     O       0.48613  0.00000  0.25000 34.69783   1.00000   0   0   0    0  
                 41.00     0.00     0.00    51.00      0.00
!-------> Profile Parameters for Pattern #   1  ----> Phase #   1
!  Scale          Shape1      Bov      Str1      Str2      Str3   Strain-Model
 0.1000000E-02   0.00001   0.00000   0.00000   0.00000   0.00000       0
       0.00000     0.000     0.000     0.000     0.000     0.000
!       U            V            W             X            Y         GauSiz      LorSiz    Size-Model
     0.004133    -0.007618     0.006255     0.018961     0.000000     0.000000     0.000000       0
         0.00         0.00         0.00         0.00         0.00         0.00         0.00
!     a          b         c        alpha      beta       gamma      # Cell Info
   5.457656   5.457656  13.271192  90.000000  90.000000 120.000000   
   11.00000   11.00000   31.00000    0.00000    0.00000   11.00000
!  Pref1    Pref2      Asy1     Asy2     Asy3     Asy4  
  0.00000  0.00000  0.00000  0.00000  0.00000  0.00000
     0.00     0.00     0.00     0.00     0.00     0.00
!  2Th1/TOF1    2Th2/TOF2  Pattern to plot
      10.000      90.000       1
